Repository: isaguducu/scientificstate

# ScientificState

**Epistemic State Management for Scientific Research**

ScientificState is a desktop-first scientific workbench that tracks *what you know*, *what you claim*, *what would change it*, and *how that state evolves* — structured, locally, and without delegating authority to any AI or remote service.

---

## The Problem

Every scientific tool today answers *"what did you compute?"*

None answer *"what do you know, and how confident should you be?"*

Two researchers analyzing identical raw data with different preprocessing methods, model assumptions, or inference algorithms will produce numerically different results. These differences are not errors — they are distinct scientific states derived under different methodological frameworks. Current tools discard this branching structure. ScientificState preserves it.

Researchers track epistemic state informally — in notebooks, comments, email threads, and memory. When a claim needs to be revisited, contested, or retracted, there is no system that holds the full history: what the claim was, what evidence supported it, what its validity scope was, and what changed.

This is the gap ScientificState closes.

---

## What is Epistemic State Management?

Epistemic State Management is the discipline of structuring not just scientific results, but the *state of knowledge* around those results:

- What is claimed, and at what level of support
- What evidence underpins each claim
- What would falsify or revise each claim
- What the uncertainty and validity scope are
- How the state of each claim changes over time
- Which methodological paths were explored and why

ScientificState treats these as first-class, schema-enforced, versioned data — not metadata afterthoughts.

---

## Core Concepts

### Scientific State Vector (SSV)

The fundamental unit of scientific knowledge in ScientificState is not a result or a dataset — it is a **Scientific State Vector**: an immutable, atomic snapshot of a complete scientific state under a specific set of methodological choices.

**SSV = (D, I, A, T, R, U, V, P)**

| Component | Description |
|-----------|-------------|
| **D** — Data | Raw observational data — the unmodified instrumental record |
| **I** — Instrument | Measurement configuration: resolution, calibration, acquisition parameters |
| **A** — Assumptions | Explicitly declared scientific assumptions: background model, domain priors, confounds |
| **T** — Transformation | Ordered computation chain: preprocessing, normalization, inference algorithm |
| **R** — Results | Derived scientific quantities: estimates, classifications, distributions |
| **U** — Uncertainty | Quantified measurement error, propagated uncertainty, confidence intervals |
| **V** — Validity | Conditions under which R remains scientifically defensible; breakdown conditions |
| **P** — Provenance | Timestamp, user, parent SSV references, software versions |

An SSV is **complete** if and only if all eight components are formally specified. An SSV is **immutable** — any modification produces a new SSV; the original is never overwritten.

### Scientific State Graph (SSG)

Scientific knowledge is not linear. Multiple SSVs can be derived from the same raw data under different assumptions, forming a **Scientific State Graph**: a branching structure where each node is an SSV and each edge is a documented methodological choice.

This graph preserves:
- All explored paths, including those that did not yield publication-ready results
- The exact conditions under which each result holds
- Parameter sensitivity across methodological choices
- Negative knowledge — what failed and why

### Claim Lifecycle

Scientific claims extracted from SSVs progress through a 7-state lifecycle:

```
DRAFT → UNDER_REVIEW → PROVISIONALLY_SUPPORTED → ENDORSABLE → ENDORSED
                                                                    ↓
                                                          CONTESTED → RETRACTED
```

No claim is permanently settled. New evidence can move any claim from `ENDORSED` back to `CONTESTED`. Every transition is logged. Endorsement is a signed, accountable act — not a checkbox.

### Computational Method Resolution Engine (CMRE)

When a researcher has data and a question, ScientificState does not recommend a method. It resolves which methods are **valid or invalid** given declared assumptions and data characteristics:

```
Input:  DataProfile + AssumptionSet + QuestionType
Output: ValidMethodSet + InvalidMethodSet + TradeOffSummary

CMRE never says "use X". It says "under your assumptions, X, Y, Z are valid; A, B, C are not — here is why."
```

The decision belongs to the researcher. CMRE is a constraint solver, not a recommendation engine.

> **Implementation status:** CMRE contract and schema are defined. Full constraint resolution engine is under active development (Phase 2).

File: Domains/polymer/polymer_science/data/fragment_db.json (part 1 of 2)
{
  "_meta": {
    "version": "2.0",
    "sources": [
      "NIST WebBook",
      "Blazso J.Anal.Appl.Pyr 1997",
      "Evans 1999",
      "Kuroki 2002"
    ],
    "instrument": "Waters XEVO-G2XS QTOF",
    "tolerance_da": 0.05,
    "note": "Py-GC-MS single-charge ions. No deconvolution needed. v2.0: added SMILES, charge, radical, start/end group fields.",
    "smiles_source": "NIST WebBook + ChemDraw verification",
    "adduct_masses": {
      "[M+H]+": 1.00728,
      "[M+Na]+": 22.98922,
      "[M+K]+": 38.96316,
      "[M+NH4]+": 18.03437,
      "[M-H]-": -1.00728
    }
  },
  "PS": {
    "name": "Polystyrene",
    "repeat_unit": "C8H8",
    "exact_mass": 104.0626,
    "nominal_mass": 104,
    "chain_structure": {
      "monomer_smiles": "C=Cc1ccccc1",
      "monomer_name": "styrene",
      "start_group": {
        "formula": "H",
        "mass": 1.0078,
        "smiles": "[H]",
        "description": "H-terminated chain head (thermal initiation)"
      },
      "end_group": {
        "formula": "H",
        "mass": 1.0078,
        "smiles": "[H]",
        "description": "H-terminated chain tail"
      },
      "ionization": "EI_70eV_radical_cation",
      "chain_formula": "H-(C8H8)n-H  →  C(8n)H(8n+2)",
      "neutral_mass_formula": "n * 104.0626 + 2.0157",
      "oligomer_note": "PS thermal depolymerization produces mainly monomer (n=1), dimer (n=2), trimer (n=3). Trimer absent in this sample."
    },
    "trimer_adducts": [
      {
        "label": "[M+H]+",
        "mz": 313.1954
      },
      {
        "label": "[M+Na]+",
        "mz": 335.1698
      },
      {
        "label": "[M+K]+",
        "mz": 351.1438
      }
    ],
    "fragments": [
      {
        "name": "C3H3+",
        "mz": 39.0235,
        "formula": "C3H3",
        "type": "propargyl",
        "ref": "NIST",
        "smiles": "[CH2+]=C=C",
        "charge": 1,
        "radical": false,
        "start_group": null,
        "end_group": null,
        "oligomer_n": null,
        "description": "Propargyl cation — small alkyne fragment from vinyl chain cracking"
      },
      {
        "name": "C4H3+",
        "mz": 51.0235,
        "formula": "C4H3",
        "type": "butadiynyl",
        "ref": "NIST",
        "smiles": "[C+]#CC=C",
        "charge": 1,
        "radical": false,
        "start_group": null,
        "end_group": null,
        "oligomer_n": null,
        "description": "Butadiynyl cation — C4 alkyne fragment"
      },
      {
        "name": "C4H5+",
        "mz": 53.0391,
        "formula": "C4H5",
        "type": "methylenecyclopropyl",
        "ref": "NIST",
        "smiles": "[CH2+]C=CC",
        "charge": 1,
        "radical": false,
        "start_group": null,
        "end_group": null,
        "oligomer_n": null,
        "description": "Methylenecyclopropyl or butadienyl cation — C4 aliphatic fragment"
      },
      {
        "name": "C5H5+",
        "mz": 65.0391,
        "formula": "C5H5",
        "type": "cyclopentadienyl",
        "ref": "NIST/Blazso",
        "smiles": "[CH+]1C=CC=C1",
        "charge": 1,
        "radical": false,
        "start_group": null,
        "end_group": null,
        "oligomer_n": null,
        "description": "Cyclopentadienyl cation — 5-membered ring, aromatic 6pi, from phenyl ring opening"
      },
      {
        "name": "C6H5+",
        "mz": 77.0391,
        "formula": "C6H5",
        "type": "phenyl",
        "ref": "NIST/Blazso",
        "smiles": "[c+]1ccccc1",
        "charge": 1,
        "radical": false,
        "start_group": null,
        "end_group": null,
        "oligomer_n": null,
        "description": "Phenyl cation — 6-membered aromatic ring, signature PS fragment (beta-cleavage of vinyl-phenyl bond)"
      },
      {
        "name": "C6H6+.",
        "mz": 78.0470,
        "formula": "C6H6",
        "type": "benzene",
        "ref": "NIST",
        "smiles": "c1ccccc1",
        "charge": 1,
        "radical": true,
        "start_group": null,
        "end_group": null,
        "oligomer_n": null,
        "description": "Benzene radical cation M+. — rearrangement product of PS phenyl groups"
      },
      {
        "name": "C7H5+",
        "mz": 89.0391,
        "formula": "C7H5",
        "type": "phenylacetylene_frag",
        "ref": "NIST",
        "smiles": "[C+]#Cc1ccccc1",
        "charge": 1,
        "radical": false,
        "start_group": null,
        "end_group": null,
        "oligomer_n": null,
        "description": "Phenylacetylene fragment cation — acetylenic C7 from vinyl+phenyl"
      },
      {
        "name": "C7H7+",
        "mz": 91.0548,
        "formula": "C7H7",
        "type": "tropylium",
        "ref": "NIST/Blazso",
        "smiles": "[CH+]1C=CC=CC=C1",
        "charge": 1,
        "radical": false,
        "start_group": null,
        "end_group": null,
        "oligomer_n": null,
        "description": "Tropylium cation — 7-membered aromatic ring (6pi), thermodynamically very stable. #1 PS signature ion. From phenyl + CH2 rearrangement."
      },
      {
        "name": "C7H8+.",
        "mz": 92.0626,
        "formula": "C7H8",
        "type": "toluene",
        "ref": "NIST",
        "smiles": "Cc1ccccc1",
        "charge": 1,
        "radical": true,
        "start_group": null,
        "end_group": null,
        "oligomer_n": null,
        "description": "Toluene radical cation M+. — methyl-phenyl rearrangement, common PS fragment"
      },
      {
        "name": "C8H7+",
        "mz": 103.0548,
        "formula": "C8H7",
        "type": "styryl",
        "ref": "Blazso",
        "smiles": "[CH2+]=Cc1ccccc1",
        "charge": 1,
        "radical": false,
        "start_group": "vinyl_CH2+",
        "end_group": null,
        "oligomer_n": 1,
        "description": "Styryl cation — PS monomer unit minus H. Chain head fragment with vinyl terminus."
      },
      {
        "name": "C8H8+.",
        "mz": 104.0626,
        "formula": "C8H8",
        "type": "styrene_monomer",
        "ref": "NIST/Blazso",
        "smiles": "C=Cc1ccccc1",
        "charge": 1,
        "radical": true,
        "start_group": "vinyl_CH=CH2",
        "end_group": null,
        "oligomer_n": 1,
        "description": "Styrene monomer M+. — #2 PS signature ion. PS repeat unit (DP=1). Vinyl+phenyl structure. Base peak in PS pyrolysis."
      },
      {
        "name": "C8H9+",
        "mz": 105.0704,
        "formula": "C8H9",
        "type": "styrene_protonated",
        "ref": "NIST",
        "smiles": "CCc1ccccc1",
        "charge": 1,
        "radical": false,
        "start_group": null,
        "end_group": "H",
        "oligomer_n": null,
        "description": "Protonated styrene [M+H]+ or ethylbenzene fragment"
      },
      {
        "name": "C9H7+",
        "mz": 115.0548,
        "formula": "C9H7",
        "type": "indenyl",
        "ref": "NIST",
        "smiles": "[cH+]1cc2ccccc2c1",
        "charge": 1,
        "radical": false,
        "start_group": null,
        "end_group": null,
        "oligomer_n": null,
        "description": "Indenyl cation — bicyclic C9 fragment from styrene cyclization"
      },
      {
        "name": "C9H8+.",
        "mz": 116.0626,
        "formula": "C9H8",
        "type": "indene",
        "ref": "NIST",
        "smiles": "C1=Cc2ccccc21",
        "charge": 1,
        "radical": true,
        "start_group": null,
        "end_group": null,
        "oligomer_n": null,
        "description": "Indene radical cation — bicyclic aromatic, styrene + CH2 cyclization"
      },
      {
        "name": "C9H9+",
        "mz": 117.0704,
        "formula": "C9H9",
        "type": "methylstyryl",
        "ref": "Blazso",
        "smiles": "C=C(C)c1ccccc1",
        "charge": 1,
        "radical": false,
        "start_group": null,
        "end_group": null,
        "oligomer_n": null,
        "description": "Methylstyryl cation — alpha-methylstyrene related"
      },
      {
        "name": "C9H10+.",
        "mz": 118.0783,
        "formula": "C9H10",
        "type": "indane",
        "ref": "NIST",
        "smiles": "C1Cc2ccccc2C1",
        "charge": 1,
        "radical": true,
        "start_group": null,
        "end_group": null,
        "oligomer_n": null,
        "description": "Indane radical cation — saturated bicyclic from PS chain cyclization"
      },
      {
        "name": "C10H7+",
        "mz": 127.0548,
        "formula": "C10H7",
        "type": "naphthyl",
        "ref": "NIST",
        "smiles": "[c+]1ccc2ccccc2c1",
        "charge": 1,
        "radical": false,
        "start_group": null,
        "end_group": null,
        "oligomer_n": null,
        "description": "Naphthyl cation — 2-ring PAH, from PS aromatization"
      },
      {
        "name": "C10H8+.",
        "mz": 128.0626,
        "formula": "C10H8",
        "type": "naphthalene",
        "ref": "NIST/Blazso",
        "smiles": "c1ccc2ccccc2c1",
        "charge": 1,
        "radical": true,
        "start_group": null,
        "end_group": null,
        "oligomer_n": null,
        "description": "Naphthalene radical cation M+. — #3 PS signature ion. 2-ring PAH from condensation of phenyl groups. Peak at 400-460C."
      },
      {
        "name": "C10H9+",
        "mz": 129.0704,
        "formula": "C10H9",
        "type": "naphthyl_h",
        "ref": "NIST",
        "smiles": "c1ccc2c(c1)CC2",
        "charge": 1,
        "radical": false,
        "start_group": null,
        "end_group": null,
        "oligomer_n": null,
        "description": "Naphthyl + H — dihydronaphthalenyl or methylindenyl"
      },
      {
        "name": "C10H10+.",
        "mz": 130.0783,
        "formula": "C10H10",
        "type": "methylindene",
        "ref": "NIST",
        "smiles": "Cc1cc2ccccc2c1",
        "charge": 1,
        "radical": true,
        "start_group": null,
        "end_group": null,
        "oligomer_n": null,
        "description": "Methylindene radical cation"
      },
      {
        "name": "C11H9+",
        "mz": 141.0704,
        "formula": "C11H9",
        "type": "methylnaphthalenyl",
        "ref": "NIST",
        "smiles": "[CH2+]c1ccc2ccccc2c1",
        "charge": 1,
        "radical": false,
        "start_group": null,
        "end_group": null,
        "oligomer_n": null,
        "description": "Methylnaphthalenyl cation — naphthyl + CH2"
      },
      {
        "name": "C11H10+.",
        "mz": 142.0783,
        "formula": "C11H10",
        "type": "methylnaphthalene",
        "ref": "NIST",
        "smiles": "Cc1ccc2ccccc2c1",
        "charge": 1,
        "radical": true,
        "start_group": null,
        "end_group": null,
        "oligomer_n": null,
        "description": "1-Methylnaphthalene radical cation — from PS + CH2 condensation"
      },
      {
        "name": "C11H11+",
        "mz": 143.0861,
        "formula": "C11H11",
        "type": "methylnaphthalene_h",
        "ref": "NIST",
        "smiles": "Cc1cccc2ccccc12",
        "charge": 1,
        "radical": false,
        "start_group": null,
        "end_group": null,
        "oligomer_n": null,
        "description": "Methylnaphthalenyl + H"
      },
      {
        "name": "C12H7+",
        "mz": 151.0548,
        "formula": "C12H7",
        "type": "acenaphthylenyl",
        "ref": "NIST",
        "smiles": "[c+]1cc2cccc3cccc1c23",
        "charge": 1,
        "radical": false,
        "start_group": null,
        "end_group": null,
        "oligomer_n": null,
        "description": "Acenaphthylenyl cation — 3-ring fused PAH fragment"
      },
      {
        "name": "C12H8+.",
        "mz": 152.0626,
        "formula": "C12H8",
        "type": "acenaphthylene",
        "ref": "NIST/Blazso",
        "smiles": "c1ccc2cccc3cccc1c23",
        "charge": 1,
        "radical": true,
        "start_group": null,
        "end_group": null,
        "oligomer_n": null,
        "description": "Acenaphthylene M+. — 3-ring fused PAH, PS high-T pyrolysis product (>480C)"
      },
      {
        "name": "C12H9+",
        "mz": 153.0704,
        "formula": "C12H9",
        "type": "acenaphthyl",
        "ref": "NIST",
        "smiles": "c1ccc2c(c1)ccc1ccccc12",
        "charge": 1,
        "radical": false,
        "start_group": null,
        "end_group": null,
        "oligomer_n": null,
        "description": "Acenaphthyl cation"
      },
      {
        "name": "C12H10+.",
        "mz": 154.0783,
        "formula": "C12H10",
        "type": "acenaphthene_biphenyl",
        "ref": "NIST",
        "smiles": "c1ccc(-c2ccccc2)cc1",
        "charge": 1,
        "radical": true,
        "start_group": null,
        "end_group": null,
        "oligomer_n": null,
        "description": "Biphenyl radical cation M+. or acenaphthene — two phenyl rings connected"
      },
      {
        "name": "C13H9+",
        "mz": 165.0704,
        "formula": "C13H9",
        "type": "fluorenyl",
        "ref": "NIST",
        "smiles": "[c+]1ccc2cc3ccccc3c2c1",
        "charge": 1,
        "radical": false,
        "start_group": null,
        "end_group": null,
        "oligomer_n": null,
        "description": "Fluorenyl cation — tricyclic PAH fragment"
      },
      {
        "name": "C13H10+.",
        "mz": 166.0783,
        "formula": "C13H10",
        "type": "fluorene",
        "ref": "NIST",
        "smiles": "c1ccc2cc3ccccc3cc2c1",
        "charge": 1,
        "radical": true,
        "start_group": null,
        "end_group": null,
        "oligomer_n": null,
        "description": "Fluorene M+. — tricyclic PAH"
      },
      {
        "name": "C14H9+",
        "mz": 177.0704,
        "formula": "C14H9",
        "type": "anthracenyl",
        "ref": "NIST",
        "smiles": "[c+]1ccc2cc3ccccc3cc2c1",
        "charge": 1,
        "radical": false,
        "start_group": null,
        "end_group": null,
        "oligomer_n": null,
        "description": "Anthracenyl/phenanthryl cation — 3-ring linear PAH"
      },
      {
        "name": "C14H10+.",
        "mz": 178.0783,
        "formula": "C14H10",
        "type": "anthracene_phenanthrene",
        "ref": "NIST/Blazso",
        "smiles": "c1ccc2cc3ccccc3cc2c1",
        "charge": 1,
        "radical": true,
        "start_group": null,
        "end_group": null,
        "oligomer_n": null,
        "description": "Anthracene/Phenanthrene M+. — 3-ring PAH, PS pyrolysis >400C. Strong PS marker."
      },
      {
        "name": "C15H11+",
        "mz": 191.0861,
        "formula": "C15H11",
        "type": "methylanthracenyl",
        "ref": "Blazso",
        "smiles": "Cc1ccc2cc3ccccc3cc2c1",
        "charge": 1,
        "radical": false,
        "start_group": null,
        "end_group": null,
        "oligomer_n": null,
        "description": "Methylanthracenyl cation"
      },
      {
        "name": "C15H12+.",
        "mz": 192.0939,
        "formula": "C15H12",
        "type": "methylanthracene",
        "ref": "Blazso",
        "smiles": "Cc1ccc2cc3ccccc3cc2c1",
        "charge": 1,
        "radical": true,
        "start_group": null,
        "end_group": null,
        "oligomer_n": null,
        "description": "Methylanthracene M+."
      },
      {
        "name": "C15H13+",
        "mz": 193.1017,
        "formula": "C15H13",
        "type": "dimer_fragment_alt",
        "ref": "Blazso",
        "smiles": "C(c1ccccc1)c1ccccc1",
        "charge": 1,
        "radical": false,
        "start_group": "H",
        "end_group": "phenyl",
        "oligomer_n": 2,
        "description": "Dimer fragment — diphenylmethyl type, PS chain DP=2 related"
      },
      {
        "name": "PS_dimer_frag",
        "mz": 194.1096,
        "formula": "C15H14",
        "type": "dimer_c1_fragment",
        "ref": "Blazso",
        "smiles": "C(Cc1ccccc1)c1ccccc1",
        "charge": 1,
        "radical": true,
        "start_group": "H",
        "end_group": "phenyl",
        "oligomer_n": 2,
        "description": "PS dimer C1-fragment M+. — diphenylethane, characteristic PS dimer breakdown"
      },
      {
        "name": "C16H9+",
        "mz": 201.0704,
        "formula": "C16H9",
        "type": "pyrenyl",
        "ref": "NIST",
        "smiles": "[c+]1ccc2ccc3cccc4ccc1c2c34",
        "charge": 1,
        "radical": false,
        "start_group": null,
        "end_group": null,
        "oligomer_n": null,
        "description": "Pyrenyl cation — 4-ring compact PAH"
      },
      {
        "name": "C16H10+.",
        "mz": 202.0783,
        "formula": "C16H10",
        "type": "pyrene_fluoranthene",
        "ref": "NIST/Blazso",
        "smiles": "c1ccc2ccc3cccc4ccc1c2c34",
        "charge": 1,
        "radical": true,
        "start_group": null,
        "end_group": null,
        "oligomer_n": null,
        "description": "Pyrene/Fluoranthene M+. — 4-ring PAH, PS pyrolysis >450C PAH zone"
      },
      {
        "name": "C16H12+.",
        "mz": 204.0939,
        "formula": "C16H12",
        "type": "stilbene_methylpyrene",
        "ref": "Blazso",
        "smiles": "C(=Cc1ccccc1)c1ccccc1",
        "charge": 1,
        "radical": true,
        "start_group": "phenyl",
        "end_group": "phenyl",
        "oligomer_n": null,
        "description": "trans-Stilbene M+. or methylpyrene — two phenyl rings with vinyl bridge (PS chain coupling product)"
      },
      {
        "name": "PS_dimer",
        "mz": 208.1252,
        "formula": "C16H16",
        "type": "dimer",
        "ref": "Blazso/Evans",
        "smiles": "C(Cc1ccccc1)(c1ccccc1)CC",
        "charge": 1,
        "radical": true,
        "start_group": "H",
        "end_group": "H",
        "oligomer_n": 2,
        "description": "PS dimer M+. (DP=2) — two styrene units, 1,3-diphenyl-1-butene type. H-head, H-tail. Neutral mass=208.125 Da."
      },
      {
        "name": "PS_dimer_Na",
        "mz": 231.1144,
        "formula": "C16H16",
        "type": "dimer_Na_adduct",
        "ref": "Evans",
        "smiles": "C(Cc1ccccc1)(c1ccccc1)CC",
        "charge": 1,
        "radical": false,
        "start_group": "H",
        "end_group": "H",
        "oligomer_n": 2,
        "description": "PS dimer [M+Na]+ — sodium adduct of DP=2 neutral (C16H16 neutral 208.125 + Na 22.989 = 231.1144). Corrected from erroneous 230.107.",
        "neutral_formula": "C16H16"
      },
      {
        "name": "C17H11+",
        "mz": 215.0861,
        "formula": "C17H11",
        "type": "benzofluorenyl",
        "ref": "NIST",
        "smiles": "[c+]1ccc2cc3c(cc2c1)ccc1ccccc13",
        "charge": 1,
        "radical": false,
        "start_group": null,
        "end_group": null,
        "oligomer_n": null,
        "description": "Benzofluorenyl cation — 4-ring PAH"
      },
      {
        "name": "C17H12+.",
        "mz": 216.0939,
        "formula": "C17H12",
        "type": "benzofluorene",
        "ref": "NIST",
        "smiles": "c1ccc2cc3c(cc2c1)ccc1ccccc13",
        "charge": 1,
        "radical": true,
        "start_group": null,
        "end_group": null,
        "oligomer_n": null,
        "description": "Benzofluorene M+. — 4-ring PAH"
      },
      {
        "name": "C18H10+.",
        "mz": 226.0783,
        "formula": "C18H10",
        "type": "cyclopenta_pyrene",
        "ref": "NIST",
        "smiles": "c1ccc2ccc3cccc4ccc1c2c34",
        "charge": 1,
        "radical": true,
        "start_group": null,
        "end_group": null,
        "oligomer_n": null,
        "description": "Cyclopenta[cd]pyrene or acepyrylene M+. — high-T PAH"
      },
      {
        "name": "C18H12+.",
        "mz": 228.0939,
        "formula": "C18H12",
        "type": "chrysene_triphenylene",
        "ref": "NIST",
        "smiles": "c1ccc2ccc3ccc4ccccc4c3c2c1",
        "charge": 1,
        "radical": true,
        "start_group": null,
        "end_group": null,
        "oligomer_n": null,
        "description": "Chrysene/Triphenylene M+. — 4-ring PAH, PS char zone"
      },
      {
        "name": "PS_trimer",
        "mz": 312.1878,
        "formula": "C24H24",
        "type": "trimer",
        "ref": "Evans",
        "smiles": "C(Cc1ccccc1)(c1ccccc1)CCC(c1ccccc1)Cc1ccccc1",
        "charge": 1,
        "radical": true,
        "start_group": "H",
        "end_group": "H",
        "oligomer_n": 3,
        "description": "PS trimer M+. (DP=3) — three styrene units. Neutral mass=312.188 Da. ABSENT in this sample (305-320 Da range empty)."
      },
      {
        "name": "PS_trimer_H",
        "mz": 313.1954,
        "formula": "C24H25",
        "type": "trimer_H_adduct",
        "ref": "Evans",
        "smiles": "C(Cc1ccccc1)(c1ccccc1)CCC(c1ccccc1)Cc1ccccc1",
        "charge": 1,
        "radical": false,
        "start_group": "H",
        "end_group": "H",
        "oligomer_n": 3,
        "description": "PS trimer [M+H]+ — protonated DP=3 oligomer. Ion formula C24H25, neutral C24H24 (M=312.188 Da). Charge from protonation."
      },
      {
        "name": "PS_trimer_Na",
        "mz": 335.1698,
        "formula": "C24H24",
        "type": "trimer_Na_adduct",
        "ref": "Evans",
        "smiles": "C(Cc1ccccc1)(c1ccccc1)CCC(c1ccccc1)Cc1ccccc1",
        "charge": 1,
        "radical": false,
        "start_group": "H",
        "end_group": "H",
        "oligomer_n": 3,
        "description": "PS trimer [M+Na]+ — sodium adduct of DP=3 (neutral mass 312.188 + 22.989 = 335.177; ~0.007 Da obs vs calc OK within EI tolerance).",
        "neutral_formula": "C24H24"
      },
      {
        "name": "PS_trimer_K",
        "mz": 351.1438,
        "formula": "C24H24",
        "type": "trimer_K_adduct",
        "ref": "Evans",
        "smiles": "C(Cc1ccccc1)(c1ccccc1)CCC(c1ccccc1)Cc1ccccc1",
        "charge": 1,
        "radical": false,
        "start_group": "H",
        "end_group": "H",
        "oligomer_n": 3,
        "description": "PS trimer [M+K]+ — potassium adduct of DP=3 (neutral 312.188 + 38.963 = 351.151; obs 351.144 ~0.007 Da OK).",
        "neutral_formula": "C24H24"
      },
      {
        "name": "C8H7+_vinyl",
        "mz": 103.0548,
        "formula": "C8H7",
        "type": "vinylbenzene_frag",
        "ref": "Blazso",
        "smiles": "[CH2+]=Cc1ccccc1",
        "charge": 1,
        "radical": false,
        "start_group": "vinyl_CH2+",
        "end_group": null,
        "oligomer_n": 1,
        "description": "Vinylbenzene (styrene) fragment cation — same formula as styryl"
      },
      {
        "name": "C10H11+",
        "mz": 131.0861,
        "formula": "C10H11",
        "type": "methylindanyl",
        "ref": "Blazso",
        "smiles": "CC1Cc2ccccc2C1",
        "charge": 1,
        "radical": false,
        "start_group": null,
        "end_group": null,
        "oligomer_n": null,
        "description": "Methylindanyl cation — saturated bicyclic C10"
      },
      {
        "name": "C10H12+.",
        "mz": 132.0939,
        "formula": "C10H12",
        "type": "methylindane",
        "ref": "Blazso",
        "smiles": "CC1CCc2ccccc21",
        "charge": 1,
        "radical": true,
        "start_group": null,
        "end_group": null,
        "oligomer_n": null,
        "description": "Methylindane radical cation"
      },
      {
        "name": "C8H6+.",
        "mz": 102.047,
        "formula": "C8H6",
        "type": "styrene_minus_H2",
        "ref": "NIST",
        "smiles": "C#Cc1ccccc1",
        "charge": 1,
        "radical": true,
        "start_group": null,
        "end_group": null,
        "oligomer_n": null,
        "neutral_loss_from": "C8H8 - H2",
        "description": "Phenylacetylene M+. — styrene minus H2 (dehydrogenation product)"
      },
      {
        "name": "C14H11+",
        "mz": 179.0861,
        "formula": "C14H11",
        "type": "anthracenyl_h",
        "ref": "Blazso",
        "smiles": "c1ccc2cc3ccccc3cc2c1",
        "charge": 1,
        "radical": false,
        "start_group": null,
        "end_group": null,
        "oligomer_n": null,
        "description": "Dihydroanthracenyl or methylphenanthryl cation"
      },
      {
        "name": "C14H12+.",
        "mz": 180.0939,
        "formula": "C14H12",
        "type": "dihydroanthracene",
        "ref": "NIST",
        "smiles": "c1ccc2cc3ccccc3cc2c1",
        "charge": 1,
        "radical": true,
        "start_group": null,
        "end_group": null,
        "oligomer_n": null,
        "description": "Dihydroanthracene/Stilbene M+."
      },
      {
        "name": "C15H11+_pyrol",
        "mz": 191.0861,
        "formula": "C15H11",
        "type": "methylphenanthryl",
        "ref": "Blazso",
        "smiles": "Cc1ccc2ccc3ccccc3c2c1",
        "charge": 1,
        "radical": false,
        "start_group": null,
        "end_group": null,
        "oligomer_n": null,
        "description": "Methylphenanthryl cation"
      },
      {
        "name": "C16H9+_pyrol",
        "mz": 201.0704,
        "formula": "C16H9",
        "type": "cyclopentapyrenyl",
        "ref": "NIST",
        "smiles": "[c+]1ccc2ccc3cccc4ccc1c2c34",
        "charge": 1,
        "radical": false,
        "start_group": null,
        "end_group": null,
        "oligomer_n": null,
        "description": "Cyclopentapyrenyl cation C16H9+ — 4-ring compact PAH fragment. Corrected mz from 205.065→201.070 (C16H9 exact mass)."
      },
      {
        "name": "C16H11+",
        "mz": 203.0861,
        "formula": "C16H11",
        "type": "fluoranthenyl",
        "ref": "NIST",
        "smiles": "[c+]1ccc2ccc3cccc4ccc1c2c34",
        "charge": 1,
        "radical": false,
        "start_group": null,
        "end_group": null,
        "oligomer_n": null,
        "description": "Fluoranthenyl cation — 4-ring non-linear PAH"
      },
      {
        "name": "C16H11+_pyr",
        "mz": 203.0861,
        "formula": "C16H11",
        "type": "methylpyrene_frag",
        "ref": "Blazso/NIST",
        "smiles": "Cc1ccc2ccc3cccc4ccc1c2c34",
        "charge": 1,
        "radical": false,
        "start_group": null,
        "end_group": null,
        "oligomer_n": null,
        "description": "Methylpyrene fragment cation C16H11+ — correct mz 203.086 (C16H11 exact). Corrected from erroneous 207.081."
      },
      {
        "name": "C11H8+.",
        "mz": 140.0626,
        "formula": "C11H8",
        "type": "azulene_methylnaphthalene",
        "ref": "NIST",
        "smiles": "Cc1ccc2cccc2c1",
        "charge": 1,
        "radical": true,
        "start_group": null,
        "end_group": null,
        "oligomer_n": null,
        "description": "Azulene or methylnaphthalene M+. — C11 bicyclic aromatic"
      },
      {
        "name": "C12H11+",
        "mz": 155.0861,
        "formula": "C12H11",
        "type": "biphenylyl",
        "ref": "NIST",
        "smiles": "[cH+]1ccc(-c2ccccc2)cc1",
        "charge": 1,
        "radical": false,
        "start_group": null,
        "end_group": null,
        "oligomer_n": null,
        "description": "Biphenylyl cation — two phenyl rings"
      },
      {
        "name": "C12H10+_bp",
        "mz": 154.0783,
        "formula": "C12H10",
        "type": "biphenyl",
        "ref": "NIST",
        "smiles": "c1ccc(-c2ccccc2)cc1",
        "charge": 1,
        "radical": true,
        "start_group": null,
        "end_group": null,
        "oligomer_n": null,
        "description": "Biphenyl M+. — two connected phenyl rings, PS chain coupling product"
      },
      {
        "name": "C13H8+.",
        "mz": 164.0626,
        "formula": "C13H8",
        "type": "fluorene_minus_H2",
        "ref": "NIST",
        "smiles": "c1ccc2cc3ccccc3cc2c1",
        "charge": 1,
        "radical": true,
        "start_group": null,
        "end_group": null,
        "oligomer_n": null,
        "neutral_loss_from": "C13H10 - H2",
        "description": "Fluorene minus H2 — dehydrogenation product"
      },
      {
        "name": "C17H13+",
        "mz": 217.1017,
        "formula": "C17H13",
        "type": "methylfluoranthenyl",
        "ref": "Blazso",
        "smiles": "Cc1ccc2ccc3cccc4ccc1c2c34",
        "charge": 1,
        "radical": false,
        "start_group": null,
        "end_group": null,
        "oligomer_n": null,
        "description": "Methylfluoranthenyl cation"
      },
      {
        "name": "C18H11+",
        "mz": 227.0861,
        "formula": "C18H11",
        "type": "benzopyrenyl",
        "ref": "NIST",
        "smiles": "[c+]1ccc2ccc3ccc4ccccc4c3c2c1",
        "charge": 1,
        "radical": false,
        "start_group": null,
        "end_group": null,
        "oligomer_n": null,
        "description": "Benzopyrenyl cation — 5-ring PAH fragment"
      },
      {
        "name": "C17H14+.",
        "mz": 218.1096,
        "formula": "C17H14",
        "type": "methylfluoranthene",
        "ref": "NIST",
        "smiles": "Cc1ccc2ccc3cccc4ccc1c2c34",
        "charge": 1,
        "radical": true,
        "start_group": null,
        "end_group": null,
        "oligomer_n": null,
        "description": "Methylfluoranthene M+."
      },
      {
        "name": "C19H12+.",
        "mz": 240.0939,
        "formula": "C19H12",
        "type": "benzopyrene_frag",
        "ref": "NIST",
        "smiles": "c1ccc2ccc3ccc4ccccc4c3c2c1",
        "charge": 1,
        "radical": true,
        "start_group": null,
        "end_group": null,
        "oligomer_n": null,
        "description": "Benzopyrene fragment M+. — 5-ring PAH, PS char zone >500C"
      },
      {
        "name": "C18H14+.",
        "mz": 230.1096,
        "formula": "C18H14",
        "type": "chrysene_dihydro",
        "ref": "NIST",
        "smiles": "c1ccc2ccc3ccc4ccccc4c3c2c1",
        "charge": 1,
        "radical": true,
        "start_group": null,
        "end_group": null,
        "oligomer_n": null,
        "description": "Dihydrochrysene or terphenyl M+."
      },
      {
        "name": "PS_dimer_plus2",
        "mz": 210.1409,
        "formula": "C16H18",
        "type": "dimer_fragment",
        "ref": "Blazso",
        "smiles": "CC(Cc1ccccc1)Cc1ccccc1",
        "charge": 1,
        "radical": true,
        "start_group": "H",
        "end_group": "H",
        "oligomer_n": 2,
        "description": "PS dimer + 2H M+. — 1,3-diphenylbutane, fully saturated dimer"
      },
      {
        "name": "C6H4+.",
        "mz": 76.0313,
        "formula": "C6H4",
        "type": "benzyne",
        "ref": "NIST",
        "smiles": "C1=CC=CC#C1",
        "charge": 1,
        "radical": true,
        "start_group": null,
        "end_group": null,
        "oligomer_n": null,
        "description": "Benzyne/ortho-dehydrobenzene M+. — very reactive intermediate"
      },
      {
        "name": "C7H6+.",
        "mz": 90.047,
        "formula": "C7H6",
        "type": "fulvenyl",
        "ref": "NIST",
        "smiles": "C=c1cccc1=C",
        "charge": 1,
        "radical": true,
        "start_group": null,
        "end_group": null,
        "oligomer_n": null,
        "description": "Fulvene or methylenecyclopentadiene M+. — tropylium related"
      },
      {
        "name": "C3H3_allyl",
        "mz": 41.0391,
        "formula": "C3H5",
        "type": "allyl",
        "ref": "NIST",
        "smiles": "[CH2+]C=C",
        "charge": 1,
        "radical": false,
        "start_group": null,
        "end_group": null,
        "oligomer_n": null,
        "description": "Allyl cation — aliphatic C3 fragment, chain backbone cracking"
      },
      {
        "name": "C5H4+.",
        "mz": 64.0313,
        "formula": "C5H4",
        "type": "cyclopentadiene",
        "ref": "NIST",
        "smiles": "C1=CC=CC1",
        "charge": 1,
        "radical": true,
        "start_group": null,
        "end_group": null,
        "oligomer_n": null,
        "description": "Cyclopentadiene M+. — 5-ring non-aromatic, phenyl ring partial reduction"
      },
      {
        "name": "C11H7+",
        "mz": 139.0548,
        "formula": "C11H7",
        "type": "naphthylacetylene_frag",
        "ref": "NIST",
        "smiles": "[C+]#Cc1ccc2ccccc2c1",
        "charge": 1,
        "radical": false,
        "start_group": null,
        "end_group": null,
        "oligomer_n": null,
        "description": "Naphthylacetylene fragment cation"
      },
      {
        "name": "C10H7CH2+",
        "mz": 141.0704,
        "formula": "C11H9",
        "type": "naphthylmethyl",
        "ref": "Blazso",
        "smiles": "[CH2+]c1ccc2ccccc2c1",
        "charge": 1,
        "radical": false,
        "start_group": null,
        "end_group": null,
        "oligomer_n": null,
        "description": "Naphthylmethyl cation — benzyl analog with naphthalene"
      },
      {
        "name": "C15H10+.",
        "mz": 190.0783,
        "formula": "C15H10",
        "type": "phenanthrene_frag",
        "ref": "NIST",
        "smiles": "c1ccc2ccc3ccccc3c2c1",
        "charge": 1,
        "radical": true,
        "start_group": null,
        "end_group": null,
        "oligomer_n": null,
        "description": "Phenanthrene M+. — 3-ring angular PAH"
      },
      {
        "name": "C13H9+_fluor",
        "mz": 165.0704,
        "formula": "C13H9",
        "type": "fluorenyl_alt",
        "ref": "NIST",
        "smiles": "[c+]1ccc2cc3ccccc3cc2c1",
        "charge": 1,
        "radical": false,
        "start_group": null,
        "end_group": null,
        "oligomer_n": null,
        "description": "Fluorenyl cation (alternative structure)"
      },
      {
        "name": "C19H14+.",
        "mz": 242.1096,
        "formula": "C19H14",
        "type": "methylchrysene",
        "ref": "NIST",
        "smiles": "Cc1ccc2ccc3ccc4ccccc4c3c2c1",
        "charge": 1,
        "radical": true,
        "start_group": null,
        "end_group": null,
        "oligomer_n": null,
        "description": "Methylchrysene M+. — 4-ring PAH with methyl substituent"
      }
    ]
  },
  "PAN": {
    "name": "Polyacrylonitrile",
    "repeat_unit": "C3H3N",
    "exact_mass": 53.0265,
    "nominal_mass": 53,
    "chain_structure": {
      "monomer_smiles": "C=CC#N",
      "monomer_name": "acrylonitrile",
      "start_group": {
        "formula": "H",
        "mass": 1.0078,
        "smiles": "[H]",
        "description": "H-terminated chain head"
      },
      "end_group": {
        "formula": "CN",
        "mass": 26.0031,
        "smiles": "C#N",
        "description": "-CN nitrile end group from chain termination"
      },
      "ionization": "EI_70eV_radical_cation",
      "chain_formula": "H-(C3H3N)n-CN  →  C(3n+1)H(3n+1)N(n+1)",
      "neutral_mass_formula": "n * 53.0266 + 27.0109 (HCN end)",
      "oligomer_note": "PAN thermal cyclization produces ladder polymer above 300C. Main fragments: HCN, acrylonitrile, pyridine, benzonitrile (cyclization products)."
    },
    "trimer_adducts": [
      {
        "label": "[M+H]+",
        "mz": 160.0869
      },
      {
        "label": "[M+Na]+",
        "mz": 182.0689
      }
    ],
    "fragments": [
      {
        "name": "HCN+.",
        "mz": 27.0109,
        "formula": "HCN",
        "type": "hydrogen_cyanide",
        "ref": "NIST",
        "smiles": "[C-]#[NH+]",
        "charge": 1,
        "radical": true,
        "start_group": null,
        "end_group": "CN",
        "oligomer_n": null,
        "description": "Hydrogen cyanide M+. — most abundant PAN fragment. From -CN side chain elimination. EI base peak."
      },
      {
        "name": "C2H3N+.",
        "mz": 41.0265,
        "formula": "C2H3N",
        "type": "acetonitrile",
        "ref": "NIST",
        "smiles": "CC#N",
        "charge": 1,
        "radical": true,
        "start_group": null,
        "end_group": "CN",
        "oligomer_n": null,
        "description": "Acetonitrile M+. — methyl nitrile, from chain beta-scission + nitrile"
      },
      {
        "name": "C3H3N+.",
        "mz": 53.0266,
        "formula": "C3H3N",
        "type": "acrylonitrile_monomer",
        "ref": "NIST/Kuroki",
        "smiles": "C=CC#N",
        "charge": 1,
        "radical": true,
        "start_group": "vinyl_CH=CH2",
        "end_group": "CN",
        "oligomer_n": 1,
        "description": "Acrylonitrile M+. — PAN monomer (DP=1). Vinyl+nitrile structure. #1 PAN signature ion."
      },
      {
        "name": "C4H5N+.",
        "mz": 67.0422,
        "formula": "C4H5N",
        "type": "methylacrylonitrile",
        "ref": "Kuroki",
        "smiles": "C=C(C)C#N",
        "charge": 1,
        "radical": true,
        "start_group": "vinyl",
        "end_group": "CN",
        "oligomer_n": null,
        "description": "Methacrylonitrile M+. — methyl-substituted acrylonitrile"
      },
      {
        "name": "C4H4N+",
        "mz": 66.0344,
        "formula": "C4H4N",
        "type": "methylenepyrrole",
        "ref": "Kuroki",
        "smiles": "C=C1CC=N1",
        "charge": 1,
        "radical": false,
        "start_group": null,
        "end_group": "N",
        "oligomer_n": null,
        "description": "Methylenepyrrole or cyanoallyl cation — PAN cyclization intermediate"
      },
      {
        "name": "C5H5N+.",
        "mz": 79.0422,
        "formula": "C5H5N",
        "type": "pyridine",
        "ref": "NIST/Kuroki",
        "smiles": "c1ccncc1",
        "charge": 1,
        "radical": true,
        "start_group": null,
        "end_group": "N",
        "oligomer_n": null,
        "description": "Pyridine M+. — 6-membered N-aromatic ring. PAN thermal cyclization product (300-400C ladder polymerization). Key PAN marker."
      },
      {
        "name": "C5H7N+.",
        "mz": 81.0578,
        "formula": "C5H7N",
        "type": "methylpyrrole",
        "ref": "Kuroki",
        "smiles": "Cc1cc[nH]1",
        "charge": 1,
        "radical": true,
        "start_group": null,
        "end_group": "N",
        "oligomer_n": null,
        "description": "Methylpyrrole M+. — 5-membered N-heterocycle, PAN cyclization product"
      },
      {
        "name": "C6H5N+.",
        "mz": 93.0578,
        "formula": "C6H7N",
        "type": "aniline",
        "ref": "NIST",
        "smiles": "Nc1ccccc1",
        "charge": 1,
        "radical": true,
        "start_group": null,
        "end_group": "NH2",
        "oligomer_n": null,
        "description": "Aniline M+. (aminobenzene C6H7N, MW=93.058) — PAN + reduction product. Corrected mz from 79.042 (pyridine overlap error) → 93.058."
      },
      {
        "name": "C6H7N+.",
        "mz": 93.0578,
        "formula": "C6H7N",
        "type": "methylpyridine",
        "ref": "Kuroki",
        "smiles": "Cc1ccncc1",
        "charge": 1,
        "radical": true,
        "start_group": null,
        "end_group": "N",
        "oligomer_n": null,
        "description": "Methylpyridine M+. — PAN cyclization + methylation"
      },
      {
        "name": "C7H5N+.",
        "mz": 103.0422,
        "formula": "C7H5N",
        "type": "benzonitrile",
        "ref": "NIST/Kuroki",
        "smiles": "N#Cc1ccccc1",
        "charge": 1,
        "radical": true,
        "start_group": null,
        "end_group": "CN",
        "oligomer_n": null,
        "description": "Benzonitrile M+. — phenyl + nitrile, PAN aromatization product. Major PAN marker at high T."
      },
      {
        "name": "C8H7N+.",
        "mz": 117.0578,
        "formula": "C8H7N",
        "type": "indole_methylbenzonitrile",
        "ref": "Kuroki",
        "smiles": "N#Cc1ccccc1C",
        "charge": 1,
        "radical": true,
        "start_group": null,
        "end_group": "CN",
        "oligomer_n": null,
        "description": "Methylbenzonitrile or indole M+. — PAN extended cyclization"
      },
      {
        "name": "PAN_dimer",
        "mz": 106.0531,
        "formula": "C6H6N2",
        "type": "dimer_fragment",
        "ref": "Kuroki",
        "smiles": "N#CCCC#N",
        "charge": 1,
        "radical": true,
        "start_group": "H",
        "end_group": "CN",
        "oligomer_n": 2,
        "description": "PAN dimer fragment M+. — glutaronitrile type (DP=2 backbone). Two nitrile groups."
      },
      {
        "name": "PAN_trimer",
